Repository: cryos/avogadro

# Avogadro
Avogadro is an advanced molecular editor designed for cross-platform use
in computational chemistry, molecular modeling, bioinformatics, materials
science, and related areas. It offers flexible rendering and a powerful
plugin architecture.

* **Cross-Platform**: Molecular builder/editor for Windows, Linux, and Mac OS X.
* **Free, Open Source**: Easy to install and all source code is available under the GNU GPL.
* **International**: Translations into over 25 languages, including Chinese, French, German, Italian, Russian, and Spanish, with more languages to come.
* **Intuitive**: Built to work easily for students and advanced researchers both.
* **Fast**: Supports multi-threaded rendering and computation.
* **Extensible:** Plugin architecture for developers, including rendering, interactive tools, commands, and Python scripts.
* **Flexible**: Features include Open Babel import of chemical files, input generation for multiple computational chemistry packages, crystallography, and biomolecules.

For more information, see <http://avogadro.cc/>

Manual: <http://manual.avogadro.cc/content/>

Discussion Forum: <http://discuss.avogadro.cc/>

>Avogadro is free software; you can redistribute it and/or modify
it under the terms of the GNU General Public License as published by
the Free Software Foundation; either version 2 of the License, or
(at your option) any later version.

> Avogadro is distributed in the hope that it will be useful,
but WITHOUT ANY WARRANTY; without even the implied warranty of
MERCHANTABILITY or FITNESS FOR A PARTICULAR PURPOSE.  See the
GNU General Public License for more details.

See INSTALL file for installation instructions.

File: crystals/other/LiNbO3-LithiumNiobate.cif
# Part of the Crystallography Open Database
# All data on this site have been placed in the public domain by the
# contributors.
#------------------------------------------------------------------------------
#$Date: 2010-01-30 13:59:17 +0000 (Sat, 30 Jan 2010) $
#$Revision: 966 $
#$URL: svn://cod.ibt.lt/cod/cif/2/2101182.cif $
#------------------------------------------------------------------------------
#
# This file is available in the Crystallography Open Database (COD),
# http://www.crystallography.net/. The original data for this entry
# were provided by IUCr Journals, http://journals.iucr.org/.
#
# The file may be used within the scientific community so long as
# proper attribution is given to the journal article from which the
# data were obtained.
#
data_2101182
loop_
_publ_author_name
'Boysen, H.'
'Altorfer, F.'
_publ_section_title
;
 A neutron powder investigation of the high-temperature structure and
 phase transition in LiNbO~3~
;
_journal_issue                   4
_journal_name_full               'Acta Crystallographica Section B'
_journal_page_first              405
_journal_page_last               414
_journal_volume                  50
_journal_year                    1994
_chemical_formula_sum            'Li Nb O3'
_symmetry_cell_setting           trigonal
_symmetry_space_group_name_H-M   'R 3 c {rhombohedral axes}'
_cell_angle_alpha                90
_cell_angle_beta                 90
_cell_angle_gamma                120
_cell_formula_units_Z            6
_cell_length_a                   5.2719(8)
_cell_length_b                   5.2719(8)
_cell_length_c                   13.8601(8)
_[local]_cod_data_source_file    se0126.cif
loop_
_atom_site_label
_atom_site_fract_x
_atom_site_fract_y
_atom_site_fract_z
Li .0000 .0000 .2762(13)
Nb .0000 .0000 .0093(7)
O(1) .0569(9) .3297(15) .0833
_cod_database_code 2101182
